Repository: ronheusdens/geluidwering-gevels

# Acoustics

First **application** on [bppServer](https://github.com/ronheusdens/bppServer) — not part of the server product. More apps will follow the same pattern: own repo, consume bppServer over TCP/WebSocket.

## Layout

| Path | Role |
|------|------|
| `client/` | HTML/TS UI (form, admin, materials, engineer, floormap, GA) |
| `lib/database/` | Basic++ Postgres OOP helpers (`INCLUDE` from fixtures) |
| `fixtures/app-gevelwering/` | Basic++ API programs (`INCLUDE` via `BASIC_CWD`) |
| `sql/` | Postgres DDL / seeds |
| `docs/` | Materials catalogs, convert scripts, deploy notes |
| `scripts/` | Apache HTTPS example |
| `start.sh` | Local stack: DDL + bppServer + UI |

File: docs/catalogusGG_materials.csv (part 1 of 8)
catalog_index,catalog_id,material_no,master_category,name,category,thickness_mm,weight_kg_m2,ra_dba,source_ref,r_63_hz,r_125_hz,r_250_hz,r_500_hz,r_1000_hz,r_2000_hz,spectrum_ok,supplier,phone,buildup,cavity_fill,laminate,glass_t1_mm,glass_cavity_mm,glass_t2_mm,rqa_dba,c_dm3_s,dna_dba,height_mm,depth_mm,length_mm,sh_mm,doorlaat_m2_m,source
0,D00118,118,Elementen,Triplex 4 mm,,4.0,4.0,11.7,IL-HR-13-01aai en w...,0.0,3.0,9.0,12.0,18.0,26.0,True,,,,,,,,,,,,,,,,,catalogusGG.pdf
1,D00119,119,Elementen,Multiplex 18 mm [1],,18.0,15.0,22.3,TPD iov VROM 1984...,15.0,18.0,21.0,23.0,23.0,24.0,True,,,,,,,,,,,,,,,,,catalogusGG.pdf
2,D00120,120,Elementen,Meubelplaat 15 mm [1],,15.0,12.0,22.1,IL-HR-13-01,10.0,15.0,20.0,24.0,27.0,25.0,True,,,,,,,,,,,,,,,,,catalogusGG.pdf
3,D00121,121,Elementen,Massief spaanplaat 4...,,40.0,32.0,27.3,IL-HR-13-01,16.0,21.0,26.0,29.0,29.0,32.0,True,,,,,,,,,,,,,,,,,catalogusGG.pdf
4,D00122,122,Elementen,Aluminium 4 mm [1],,4.0,11.0,20.0,TPD iov VROM 1984...,6.5,12.0,17.0,23.0,28.0,29.0,True,,,,,,,,,,,,,,,,,catalogusGG.pdf
5,D00123,123,Elementen,Staalplaat 1 mm [1],,1.0,8.0,18.7,TPD iov VROM 1984...,5.0,11.0,17.0,22.0,27.0,23.0,True,,,,,,,,,,,,,,,,,catalogusGG.pdf
6,D00124,124,Elementen,Staalplaat 3 mm [1],,3.0,24.0,27.1,TPD iov VROM 1984...,13.5,19.0,24.0,30.0,36.0,40.0,True,,,,,,,,,,,,,,,,,catalogusGG.pdf
7,D00125,125,Elementen,Staalplaat 0.7 mm g...,,1.0,7.0,17.1,TPD iov VROM 1984...,4.0,10.0,16.0,19.0,21.0,24.0,True,,,,,,,,,,,,,,,,,catalogusGG.pdf
8,D00126,126,Elementen,Staalplaat 1 mm gep...,,1.0,11.0,20.5,TPD iov VROM 1984...,11.0,14.0,16.0,20.0,25.0,29.0,True,,,,,,,,,,,,,,,,,catalogusGG.pdf
9,D00127,127,Elementen,Aluminium 1.5 mm g...,,2.0,4.0,7.6,TPD iov VROM 1984...,0.0,0.0,5.0,8.0,10.0,12.0,True,,,,,,,,,,,,,,,,,catalogusGG.pdf
10,D00128,128,Elementen,ME 1: Enkelvoudige s...,,0.0,100.0,37.6,Verkeerslawaai en w...,29.0,32.0,35.0,36.0,40.0,46.0,True,,,,,,,,,,,,,,,,,catalogusGG.pdf
11,D00129,129,Elementen,ME 2: Enkelvoudige s...,,0.0,200.0,40.4,Verkeerslawaai en w...,25.0,35.0,40.0,43.0,48.0,53.0,True,,,,,,,,,,,,,,,,,catalogusGG.pdf
12,D00130,130,Elementen,ME 3: Enkelvoudige s...,,0.0,400.0,46.2,Verkeerslawaai en w...,31.0,41.0,44.0,49.0,54.0,58.0,True,,,,,,,,,,,,,,,,,catalogusGG.pdf
13,D00131,131,Elementen,ME 4: Enkelvoudige s...,,0.0,600.0,48.7,Verkeerslawaai en w...,33.0,43.0,48.0,53.0,57.0,60.0,True,,,,,,,,,,,,,,,,,catalogusGG.pdf
14,D00132,132,Elementen,ME 5: Enkelvoudige s...,,0.0,115.0,41.1,Verkeerslawaai en w...,26.0,33.0,40.0,46.0,51.0,57.0,True,,,,,,,,,,,,,,,,,catalogusGG.pdf
15,D00133,133,Elementen,MS 1: Steenachtige s...,,0.0,100.0,40.6,Verkeerslawaai en w...,29.0,33.0,37.0,41.0,46.0,52.0,True,,,,,,,,,,,,,,,,,catalogusGG.pdf
16,D00134,134,Elementen,MS 2: Steenachtige s...,,0.0,200.0,42.6,Verkeerslawaai en w...,27.0,37.0,41.0,46.0,52.0,59.0,True,,,,,,,,,,,,,,,,,catalogusGG.pdf
17,D00135,135,Elementen,MS 3: Steenachtige s...,,0.0,400.0,47.0,Verkeerslawaai en w...,31.0,41.0,46.0,52.0,59.0,64.0,True,,,,,,,,,,,,,,,,,catalogusGG.pdf
18,D00136,136,Elementen,MS 4: Steenachtige s...,,0.0,600.0,49.3,Verkeerslawaai en w...,33.0,43.0,50.0,57.0,62.0,66.0,True,,,,,,,,,,,,,,,,,catalogusGG.pdf
19,D00137,137,Elementen,MS 5: Metselwerk - is...,,0.0,200.0,42.1,Verkeerslawaai en w...,26.0,36.0,42.0,47.0,53.0,60.0,True,,,,,,,,,,,,,,,,,catalogusGG.pdf
20,D00138,138,Elementen,Grindbeton 80 mm [2],,80.0,180.0,39.6,Meetrapporten,24.0,34.0,39.0,43.0,48.0,52.0,True,,,,,,,,,,,,,,,,,catalogusGG.pdf
21,D00139,139,Elementen,Grindbeton 100 mm [2],,100.0,230.0,41.3,Meetrapporten,26.0,36.0,40.0,44.0,49.0,54.0,True,,,,,,,,,,,,,,,,,catalogusGG.pdf
22,D00140,140,Elementen,Grindbeton 150 mm [2],,150.0,350.0,44.3,Meetrapporten,29.0,39.0,43.0,47.0,52.0,57.0,True,,,,,,,,,,,,,,,,,catalogusGG.pdf
23,D00141,141,Elementen,Grindbeton 200 mm [2],,200.0,460.0,45.5,Meetrapporten,30.0,40.0,44.0,49.0,54.0,58.0,True,,,,,,,,,,,,,,,,,catalogusGG.pdf
24,D00142,142,Elementen,Gasbeton. massief 9...,,90.0,75.0,30.5,Meetrapporten,20.0,25.0,30.0,30.0,32.0,37.0,True,,,,,,,,,,,,,,,,,catalogusGG.pdf
25,D00143,143,Elementen,Gasbeton. massief 1...,,150.0,120.0,34.3,Meetrapporten,29.0,30.0,30.0,32.0,37.0,45.0,True,,,,,,,,,,,,,,,,,catalogusGG.pdf
26,D00158,158,Elementen,3 resoplan/60 steenw...,,66.0,18.0,20.8,TPD iov VROM 1984...,20.8,20.9,21.0,14.8,30.3,40.9,True,,,,,,,,,,,,,,,,,catalogusGG.pdf
27,D00159,159,Elementen,4 multiplex/15 PVC s...,,23.0,5.0,19.6,TPD iov VROM 1984...,14.4,16.1,16.1,19.5,22.5,20.0,True,,,,,,,,,,,,,,,,,catalogusGG.pdf
28,D00160,160,Elementen,4 multipl./30 pvc-sch...,,38.0,7.0,19.9,TPD iov VROM 1984...,11.3,14.6,16.9,21.3,20.9,24.0,True,,,,,,,,,,,,,,,,,catalogusGG.pdf
29,D00161,161,Elementen,3 resopl./50 steenw./...,,56.0,17.0,21.5,TPD iov VROM 1984...,21.5,21.1,20.7,15.6,30.5,40.2,True,,,,,,,,,,,,,,,,,catalogusGG.pdf
30,D00162,162,Elementen,3 trespa/50 ps-schui...,,56.0,10.0,20.6,TPD iov VROM 1984...,17.6,19.1,20.2,22.2,18.5,31.2,True,,,,,,,,,,,,,,,,,catalogusGG.pdf
31,D00163,163,Elementen,4 montapl./40 ps-sch...,,48.0,7.0,21.1,TPD iov VROM 1984...,13.9,16.8,17.5,22.6,26.4,20.0,True,,,,,,,,,,,,,,,,,catalogusGG.pdf
32,D00164,164,Elementen,3 resop./60 stw. hout...,,66.0,21.0,22.7,TPD iov VROM 1984...,20.5,21.7,22.9,16.9,30.1,40.5,True,,,,,,,,,,,,,,,,,catalogusGG.pdf
33,D00165,165,Elementen,4 eflex/45 steenw./4 ...,,53.0,21.0,23.1,TPD iov VROM 1984...,22.9,22.6,22.3,17.1,37.0,44.1,True,,,,,,,,,,,,,,,,,catalogusGG.pdf
34,D00166,166,Elementen,4 montapl./50 pur-sch...,,58.0,8.0,22.2,TPD iov VROM 1984...,13.8,17.0,18.6,23.4,28.4,21.7,True,,,,,,,,,,,,,,,,,catalogusGG.pdf
35,D00167,167,Elementen,4 eflex/60 steenw./4 g...,,68.0,23.0,23.5,TPD iov VROM 1984...,26.5,23.7,19.8,18.1,35.5,46.7,True,,,,,,,,,,,,,,,,,catalogusGG.pdf
36,D00168,168,Elementen,3 trespa/80 steenw./3...,,86.0,18.0,22.7,TPD iov VROM 1984...,14.9,18.7,14.2,26.4,40.8,55.3,True,,,,,,,,,,,,,,,,,catalogusGG.pdf
37,D00169,169,Elementen,3 trespa/40 steenw./3...,,46.0,13.0,22.4,TPD iov VROM 1984...,12.4,17.7,14.2,28.3,41.6,53.8,True,,,,,,,,,,,,,,,,,catalogusGG.pdf
38,D00170,170,Elementen,3 trespa/ 40 ps-schui...,,46.0,9.0,22.3,TPD iov VROM 1984...,14.5,17.8,19.8,24.5,28.7,20.3,True,,,,,,,,,,,,,,,,,catalogusGG.pdf
39,D00171,171,Elementen,4 eflex/80 steenw./4 g...,,88.0,27.0,24.0,TPD iov VROM 1984...,24.2,24.5,24.8,17.9,32.4,43.8,True,,,,,,,,,,,,,,,,,catalogusGG.pdf
40,D00172,172,Elementen,4 montapl./40 pur-sch...,,48.0,8.0,22.6,TPD iov VROM 1984...,14.4,17.5,18.5,23.7,28.9,22.6,True,,,,,,,,,,,,,,,,,catalogusGG.pdf
41,D00173,173,Elementen,4 eflex/40 ps-schuim/...,,48.0,14.0,22.6,TPD iov VROM 1984...,17.2,20.4,23.1,26.8,20.1,43.0,True,,,,,,,,,,,,,,,,,catalogusGG.pdf
42,D00174,174,Elementen,3 trespa/60 steenw./3...,,66.0,16.0,22.5,TPD iov VROM 1984...,10.0,16.3,15.4,29.0,41.2,56.0,True,,,,,,,,,,,,,,,,,catalogusGG.pdf
43,D00175,175,Elementen,3 resopl./80 steenw./...,,86.0,20.0,24.4,TPD iov VROM 1984...,24.6,25.1,25.6,18.7,29.2,39.2,True,,,,,,,,,,,,,,,,,catalogusGG.pdf
44,D00176,176,Elementen,6 trespa/40 steenw./6...,,52.0,22.0,23.5,TPD iov VROM 1984...,15.4,21.8,14.4,34.7,42.3,53.6,True,,,,,,,,,,,,,,,,,catalogusGG.pdf
45,D00177,177,Elementen,4 eflex/50 ps-schuim/...,,58.0,15.0,23.4,TPD iov VROM 1984...,18.6,21.7,23.9,27.9,20.8,37.5,True,,,,,,,,,,,,,,,,,catalogusGG.pdf
46,D00178,178,Elementen,8 montapl./40 ps-sch...,,56.0,12.0,23.5,TPD iov VROM 1984...,17.1,20.1,21.5,26.1,25.8,22.2,True,,,,,,,,,,,,,,,,,catalogusGG.pdf
47,D00179,179,Elementen,6 trespa/40 ps-schui...,,52.0,18.0,23.9,TPD iov VROM 1984...,19.6,23.0,25.5,29.8,21.1,35.3,True,,,,,,,,,,,,,,,,,catalogusGG.pdf
48,D00180,180,Elementen,6 trespa/50 ps-schui...,,62.0,19.0,24.1,TPD iov VROM 1984...,20.2,23.1,25.1,29.0,21.3,38.7,True,,,,,,,,,,,,,,,,,catalogusGG.pdf
49,D00181,181,Elementen,3 trespa/30 pur-schui...,,36.0,10.0,24.3,TPD iov VROM 1984...,15.8,19.1,20.6,25.7,30.9,23.6,True,,,,,,,,,,,,,,,,,catalogusGG.pdf
50,D00182,182,Elementen,6 trespa/60 steenw./6...,,72.0,24.0,24.5,TPD iov VROM 1984...,13.6,20.4,16.2,34.0,44.4,54.7,True,,,,,,,,,,,,,,,,,catalogusGG.pdf
51,D00183,183,Elementen,3 trespa/50 pur-schui...,,56.0,11.0,24.8,TPD iov VROM 1984...,16.9,20.1,21.0,26.6,30.9,23.7,True,,,,,,,,,,,,,,,,,catalogusGG.pdf
52,D00184,184,Elementen,8 montapl./40 pur-sch...,,56.0,12.0,24.8,TPD iov VROM 1984...,16.6,20.1,22.0,27.1,31.6,22.9,True,,,,,,,,,,,,,,,,,catalogusGG.pdf
53,D00185,185,Elementen,3 trespa/40 pur-schui...,,46.0,10.0,24.9,TPD iov VROM 1984...,15.9,19.4,22.2,26.4,31.2,24.0,True,,,,,,,,,,,,,,,,,catalogusGG.pdf
54,D00186,186,Elementen,2 aluminium/40 steen...,,44.0,18.0,26.4,TPD iov VROM 1984...,30.8,27.5,23.1,20.9,35.8,47.7,True,,,,,,,,,,,,,,,,,catalogusGG.pdf
55,D00187,187,Elementen,8 montapl./50 pur-sch...,,66.0,13.0,25.3,TPD iov VROM 1984...,17.4,20.8,22.5,27.6,31.8,23.3,True,,,,,,,,,,,,,,,,,catalogusGG.pdf
56,D00188,188,Elementen,2*4 monta.(#)/50 pur-...,,67.0,14.0,25.7,TPD iov VROM 1984...,18.1,21.4,23.0,28.0,31.9,23.7,True,,,,,,,,,,,,,,,,,catalogusGG.pdf
57,D00189,189,Elementen,3.2 eflex/40 foamglas...,glas,46.0,19.0,26.1,TPD iov VROM 1984...,18.6,20.8,22.0,25.3,28.3,35.3,True,,,,,,,,,,,,,,,,,catalogusGG.pdf
58,D00190,190,Elementen,4 eflex/50 pur-schuim...,,58.0,16.0,25.8,TPD iov VROM 1984...,17.8,21.5,24.6,29.0,25.5,28.6,True,,,,,,,,,,,,,,,,,catalogusGG.pdf
59,D00191,191,Elementen,3.2 glasal/30 pur-sch...,glas,36.0,14.0,25.9,TPD iov VROM 1984...,16.8,20.8,24.0,28.9,33.4,23.7,True,,,,,,,,,,,,,,,,,catalogusGG.pdf
60,D00192,192,Elementen,3 trespa/50 kurk/3 tre...,,56.0,15.0,26.2,TPD iov VROM 1984...,18.6,21.7,23.7,27.9,25.6,35.5,True,,,,,,,,,,,,,,,,,catalogusGG.pdf
61,D00193,193,Elementen,4 montapl./45 kurk/4 ...,,53.0,13.0,26.1,TPD iov VROM 1984...,16.4,20.2,22.7,27.8,30.6,27.0,True,,,,,,,,,,,,,,,,,catalogusGG.pdf
62,D00194,194,Elementen,4 eflex/30 pur-schuim...,,38.0,14.0,25.9,TPD iov VROM 1984...,15.5,20.1,24.4,29.4,33.4,24.1,True,,,,,,,,,,,,,,,,,catalogusGG.pdf
63,D00195,195,Elementen,2 staal/50 steenw./2 s...,,54.0,39.0,26.9,TPD iov VROM 1984...,20.0,26.4,17.6,39.3,46.7,57.1,True,,,,,,,,,,,,,,,,,catalogusGG.pdf
64,D00196,196,Elementen,4 eflex/40 pur-schuim...,,48.0,15.0,26.4,TPD iov VROM 1984...,16.8,20.7,23.9,28.6,32.9,25.2,True,,,,,,,,,,,,,,,,,catalogusGG.pdf
65,D00197,197,Elementen,2 staal(#)/50 steenw./...,,54.0,39.0,26.8,TPD iov VROM 1984...,18.1,25.7,17.7,40.9,48.7,58.2,True,,,,,,,,,,,,,,,,,catalogusGG.pdf
66,D00198,198,Elementen,8 morgomat/40 steen...,,56.0,32.0,27.5,TPD iov VROM 1984...,24.1,25.3,19.1,27.8,42.2,51.0,True,,,,,,,,,,,,,,,,,catalogusGG.pdf
67,D00199,199,Elementen,6 trespa/40 pur-schui...,,52.0,18.0,26.7,TPD iov VROM 1984...,19.4,23.1,26.0,30.5,25.7,30.1,True,,,,,,,,,,,,,,,,,catalogusGG.pdf
68,D00200,200,Elementen,4 montapl./40 ps-sch...,,62.0,16.0,26.9,TPD iov VROM 1984...,18.9,22.2,24.5,28.8,29.3,26.8,True,,,,,,,,,,,,,,,,,catalogusGG.pdf
69,D00201,201,Elementen,16 etersp./50 steenw...,,82.0,38.0,27.4,TPD iov VROM 1984...,20.3,26.2,18.2,38.1,44.9,41.1,True,,,,,,,,,,,,,,,,,catalogusGG.pdf
70,D00202,202,Elementen,3.2 eflex/80 foamglas...,glas,86.0,23.0,26.7,TPD iov VROM 1984...,14.7,19.0,23.3,26.9,33.5,40.5,True,,,,,,,,,,,,,,,,,catalogusGG.pdf
71,D00203,203,Elementen,3.2 glasal/65 kurk/3.2...,glas,71.0,21.0,26.7,TPD iov VROM 1984...,18.6,22.5,26.2,30.3,25.1,37.1,True,,,,,,,,,,,,,,,,,catalogusGG.pdf
72,D00204,204,Elementen,3 trespa/60 geexp.kur...,,66.0,17.0,27.3,TPD iov VROM 1984...,18.9,22.2,24.9,28.8,27.7,31.6,True,,,,,,,,,,,,,,,,,catalogusGG.pdf
73,D00205,205,Elementen,4 eflex/60 kurk/4 efle...,,68.0,22.0,27.4,TPD iov VROM 1984...,20.9,23.5,25.6,28.7,26.6,35.1,True,,,,,,,,,,,,,,,,,catalogusGG.pdf
74,D00206,206,Elementen,.75 staal #/40 foamgl...,,42.0,17.0,27.6,TPD iov VROM 1984...,18.2,21.5,23.3,28.2,31.3,32.7,True,,,,,,,,,,,,,,,,,catalogusGG.pdf
75,D00207,207,Elementen,4 montapl./40 pur-sch...,,62.0,17.0,27.7,TPD iov VROM 1984...,19.4,22.8,24.5,29.6,31.4,27.5,True,,,,,,,,,,,,,,,,,catalogusGG.pdf
76,D00208,208,Elementen,2 alu. #/65 kurk/2 alu....,,69.0,20.0,27.6,TPD iov VROM 1984...,19.6,23.1,25.7,30.2,27.2,32.2,True,,,,,,,,,,,,,,,,,catalogusGG.pdf
77,D00209,209,Elementen,6 trespa/80 steenwol/...,,92.0,26.0,25.0,TPD iov VROM 1984...,9.5,17.4,22.6,33.2,48.1,58.9,True,,,,,,,,,,,,,,,,,catalogusGG.pdf
78,D00210,210,Elementen,2 alu. nat./80 foamgla...,,84.0,22.0,28.1,TPD iov VROM 1984...,19.3,21.9,24.4,27.1,31.1,36.2,True,,,,,,,,,,,,,,,,,catalogusGG.pdf
79,D00211,211,Elementen,8 montapl./50 steenw...,,66.0,15.0,21.9,TPD iov VROM 1984...,5.0,15.8,26.2,37.4,43.3,36.8,True,,,,,,,,,,,,,,,,,catalogusGG.pdf
80,D00212,212,Elementen,4 eflex/50 kurk/4 glas...,glas,58.0,21.0,27.7,TPD iov VROM 1984...,20.1,23.5,26.5,30.3,26.4,38.7,True,,,,,,,,,,,,,,,,,catalogusGG.pdf
81,D00213,213,Elementen,3 trespa/40 geexp.kur...,,46.0,15.0,28.0,TPD iov VROM 1984...,19.8,22.8,24.1,28.8,32.4,28.6,True,,,,,,,,,,,,,,,,,catalogusGG.pdf
82,D00214,214,Elementen,6 trespa/30 pur-schui...,,42.0,18.0,27.7,TPD iov VROM 1984...,19.0,23.0,26.5,31.0,35.0,25.1,True,,,,,,,,,,,,,,,,,catalogusGG.pdf
83,D00215,215,Elementen,9.5 gi.ka.p./40 foamgl...,,59.0,20.0,28.1,TPD iov VROM 1984...,20.7,23.4,24.9,28.9,28.5,35.4,True,,,,,,,,,,,,,,,,,catalogusGG.pdf
84,D00216,216,Elementen,2 alu. nat./40 foamgla...,,42.0,17.0,28.2,TPD iov VROM 1984...,19.4,22.5,23.9,28.7,31.5,32.4,True,,,,,,,,,,,,,,,,,catalogusGG.pdf
85,D00217,217,Elementen,2*4 montapl.#/50 ste...,,66.0,15.0,20.8,TPD iov VROM 1984...,3.6,15.6,27.2,39.6,46.3,44.8,True,,,,,,,,,,,,,,,,,catalogusGG.pdf
86,D00218,218,Elementen,4 eflex/40 kurk/4 glas...,glas,48.0,18.0,28.0,TPD iov VROM 1984...,18.4,22.3,24.6,30.1,33.2,28.0,True,,,,,,,,,,,,,,,,,catalogusGG.pdf
87,D00219,219,Elementen,0.75 staal#/80 foamgl...,,82.0,22.0,28.4,TPD iov VROM 1984...,19.1,22.0,23.8,27.9,32.6,38.6,True,,,,,,,,,,,,,,,,,catalogusGG.pdf
88,D00220,220,Elementen,4 montapl./50 pur-sch...,,72.0,18.0,28.2,TPD iov VROM 1984...,19.8,23.2,25.5,30.0,31.2,28.4,True,,,,,,,,,,,,,,,,,catalogusGG.pdf
89,D00221,221,Elementen,9.5 gi.ka.p./80 foamgl...,,99.0,25.0,28.7,TPD iov VROM 1984...,20.6,22.8,25.0,26.7,32.4,39.9,True,,,,,,,,,,,,,,,,,catalogusGG.pdf
90,D00222,222,Elementen,6 trespa/50 pur-schui...,,62.0,19.0,28.3,TPD iov VROM 1984...,20.8,24.1,26.7,30.8,31.9,26.6,True,,,,,,,,,,,,,,,,,catalogusGG.pdf
91,D00223,223,Elementen,6 trespa/50 geexp.kur...,,62.0,22.0,28.4,TPD iov VROM 1984...,22.3,25.1,27.7,30.7,26.5,45.1,True,,,,,,,,,,,,,,,,,catalogusGG.pdf
92,D00224,224,Elementen,8 montapl./45 kurk/8 ...,,61.0,18.0,28.3,TPD iov VROM 1984...,19.2,22.9,25.5,30.3,31.0,29.2,True,,,,,,,,,,,,,,,,,catalogusGG.pdf
93,D00225,225,Elementen,2*4 montapl.#/45 kur...,,61.0,19.0,28.3,TPD iov VROM 1984...,19.2,23.0,25.9,30.6,28.9,32.2,True,,,,,,,,,,,,,,,,,catalogusGG.pdf
94,D00226,226,Elementen,6 trespa/60 geexp.kur...,,72.0,26.0,29.1,TPD iov VROM 1984...,22.2,25.3,28.2,31.5,27.5,43.5,True,,,,,,,,,,,,,,,,,catalogusGG.pdf
95,D00227,227,Elementen,6 trespa/40 geexp.kur...,,52.0,22.0,29.4,TPD iov VROM 1984...,21.9,25.1,26.7,31.6,29.4,33.2,True,,,,,,,,,,,,,,,,,catalogusGG.pdf
96,D00228,228,Elementen,3.2 eflex#/80 foamgla...,,87.0,32.0,29.6,TPD iov VROM 1984...,19.7,22.9,26.1,28.3,34.3,40.2,True,,,,,,,,,,,,,,,,,catalogusGG.pdf
97,D00229,229,Elementen,2*4 monta.#/50 pur-s...,,72.0,21.0,29.4,TPD iov VROM 1984...,20.9,24.3,26.9,31.1,32.5,29.5,True,,,,,,,,,,,,,,,,,catalogusGG.pdf
98,D00230,230,Elementen,3.2 eflex#/40 foamgla...,,47.0,26.0,29.7,TPD iov VROM 1984...,19.7,23.2,25.9,30.3,32.7,36.8,True,,,,,,,,,,,,,,,,,catalogusGG.pdf
99,D00231,231,Elementen,4 montapl./45 kurk/18...,,67.0,22.0,29.8,TPD iov VROM 1984...,20.4,24.2,27.2,31.8,31.6,32.4,True,,,,,,,,,,,,,,,,,catalogusGG.pdf
100,D00232,232,Elementen,1 sendz.v.st./80 f.g./1...,,82.0,27.0,30.2,TPD iov VROM 1984...,20.5,23.9,26.4,30.7,32.6,38.3,True,,,,,,,,,,,,,,,,,catalogusGG.pdf
101,D00233,233,Elementen,1 sendz.v.st./40 f.g./1...,,42.0,23.0,30.9,TPD iov VROM 1984...,21.5,24.7,26.2,31.1,35.0,36.8,True,,,,,,,,,,,,,,,,,catalogusGG.pdf
102,D00234,234,Elementen,2 staalpl.#/65 kurk/2 ...,,69.0,39.0,31.1,TPD iov VROM 1984...,25.3,28.6,31.9,33.6,28.8,53.6,True,,,,,,,,,,,,,,,,,catalogusGG.pdf
103,D00235,235,Elementen,6 eflex/40 foamglas/6...,glas,52.0,30.0,31.3,TPD iov VROM 1984...,21.6,25.1,27.3,32.2,34.5,36.3,True,,,,,,,,,,,,,,,,,catalogusGG.pdf
104,D00236,236,Elementen,8 morgomat/40 pur-s...,,56.0,25.0,31.6,TPD iov VROM 1984...,29.3,30.9,31.4,34.1,29.1,46.7,True,,,,,,,,,,,,,,,,,catalogusGG.pdf
105,D00237,237,Elementen,6 eflex/80 foamglas/6...,glas,92.0,35.0,32.2,TPD iov VROM 1984...,26.9,27.9,28.8,29.9,34.2,40.0,True,,,,,,,,,,,,,,,,,catalogusGG.pdf
106,D00238,238,Elementen,10 monta.#/50 pur-sc...,,70.0,32.0,31.2,TPD iov VROM 1984...,21.2,26.3,31.4,36.1,31.1,33.1,True,,,,,,,,,,,,,,,,,catalogusGG.pdf
107,D00239,239,Elementen,2 staalp.#/30 pur-sch...,,34.0,33.0,32.3,TPD iov VROM 1984...,23.9,27.3,30.4,34.2,31.6,49.3,True,,,,,,,,,,,,,,,,,catalogusGG.pdf
108,D00240,240,Elementen,3 eternit#/12 lucht/5 e...,,29.0,27.0,31.1,TPD iov VROM 1984...,16.9,23.3,29.7,32.7,41.1,43.0,True,,,,,,,,,,,,,,,,,catalogusGG.pdf
109,D00241,241,Elementen,10 monta.#/50 pur-sc...,,70.0,34.0,32.5,TPD iov VROM 1984...,22.6,27.0,31.4,34.4,32.5,40.1,True,,,,,,,,,,,,,,,,,catalogusGG.pdf
110,D00242,242,Elementen,10 montapl.#/45 kurk/...,,65.0,37.0,32.8,TPD iov VROM 1984...,24.4,28.2,32.0,34.8,31.6,46.3,True,,,,,,,,,,,,,,,,,catalogusGG.pdf
111,D00243,243,Elementen,10 montapl.#/45 kurk...,,65.0,37.0,33.1,TPD iov VROM 1984...,25.0,28.5,32.0,35.1,31.9,46.5,True,,,,,,,,,,,,,,,,,catalogusGG.pdf
112,D00244,244,Elementen,8 morgomat/30 pur-s...,,46.0,23.0,33.8,TPD iov VROM 1984...,27.9,30.4,31.5,35.4,37.9,32.0,True,,,,,,,,,,,,,,,,,catalogusGG.pdf
113,D00245,245,Elementen,8 morgomat/40 kurk/8...,,56.0,26.0,34.1,TPD iov VROM 1984...,31.0,32.0,31.9,34.1,32.9,47.4,True,,,,,,,,,,,,,,,,,catalogusGG.pdf
114,D00246,246,Elementen,10 monta.#/50 steen...,,70.0,33.0,20.0,TPD iov VROM 1984...,2.2,21.0,39.8,44.8,51.1,42.2,True,,,,,,,,,,,,,,,,,catalogusGG.pdf
115,D00247,247,Elementen,2 sendz.v.st.#/40 f.g./...,,44.0,38.0,34.2,TPD iov VROM 1984...,24.5,27.8,29.2,34.5,39.1,41.7,True,,,,,,,,,,,,,,,,,catalogusGG.pdf
116,D00248,248,Elementen,3 eternit#/12 lucht/5 e...,,69.0,28.0,32.0,TPD iov VROM 1984...,17.0,23.9,30.8,37.1,44.3,44.5,True,,,,,,,,,,,,,,,,,catalogusGG.pdf
117,D00249,249,Elementen,2 sendz.v.st./40 f.g./2...,,44.0,37.0,34.9,TPD iov VROM 1984...,25.5,28.8,30.2,35.5,38.4,40.9,True,,,,,,,,,,,,,,,,,catalogusGG.pdf
118,D00250,250,Elementen,2 sendz.v.st#/80 f.g./...,,84.0,42.0,35.3,TPD iov VROM 1984...,26.3,29.0,30.6,34.5,40.0,45.3,True,,,,,,,,,,,,,,,,,catalogusGG.pdf
119,D00251,251,Elementen,10 montap.#/50 steen...,,70.0,33.0,25.7,TPD iov VROM 1984...,8.2,23.5,38.8,42.8,47.5,35.9,True,,,,,,,,,,,,,,,,,catalogusGG.pdf
120,D00252,252,Elementen,2 sendz.v.st./80 f.g./2...,,84.0,42.0,35.4,TPD iov VROM 1984...,25.3,28.8,31.7,35.9,38.2,43.1,True,,,,,,,,,,,,,,,,,catalogusGG.pdf
121,D00253,253,Elementen,5 eternit#/12 lucht/5 e...,,22.0,22.0,32.9,TPD iov VROM 1984...,16.5,25.8,35.1,44.5,48.4,47.7,True,,,,,,,,,,,,,,,,,catalogusGG.pdf
122,D00254,254,Elementen,5 eternit #/12 lucht/9 ...,,26.0,23.0,34.7,TPD iov VROM 1984...,18.6,27.3,34.6,44.7,49.6,48.3,True,,,,,,,,,,,,,,,,,catalogusGG.pdf
123,D00255,255,Elementen,Dak:50 wol/gesloten ...,,150.0,25.0,34.0,TPD iov DGMR 1983...,19.0,26.5,30.5,41.5,49.5,58.0,True,,,,,,,,,,,,,,,,,catalogusGG.pdf
124,D00256,256,Elementen,Dak:50 wol/geperf 10...,,150.0,25.0,29.9,TPD iov DGMR 1983...,19.8,23.5,24.5,31.0,34.0,54.0,True,,,,,,,,,,,,,,,,,catalogusGG.pdf
125,D00257,257,Elementen,Dak:50 PS/geperf 10...,,150.0,25.0,27.1,TPD iov DGMR 1983...,26.5,25.5,23.0,23.5,30.0,45.0,True,,,,,,,,,,,,,,,,,catalogusGG.pdf
126,D00258,258,Elementen,Dak:50 PS/geperf 12...,,150.0,25.0,25.5,TPD iov DGMR 1983...,28.3,26.0,22.0,21.5,28.0,41.0,True,,,,,,,,,,,,,,,,,catalogusGG.pdf
127,D00259,259,Elementen,Dak:50 PS/geperf 12...,,150.0,25.0,27.7,TPD iov DGMR 1983...,27.3,26.0,24.0,23.5,31.5,44.0,True,,,,,,,,,,,,,,,,,catalogusGG.pdf
128,D00260,260,Elementen,Dubbele st.gevel.RT9...,,0.0,21.0,23.3,Thyssen Bausystem...,6.5,17.0,25.0,38.0,43.0,43.0,True,,,,,,,,,,,,,,,,,catalogusGG.pdf
129,D00261,261,Elementen,Dubbele st.gevel.RT1...,,0.0,32.0,17.8,Thyssen Bausystem...,0.0,17.0,34.0,42.0,43.0,45.0,True,,,,,,,,,,,,,,,,,catalogusGG.pdf
130,D00262,262,Elementen,Dubbele st.gevel.RTL...,,0.0,18.0,21.0,Thyssen Bausystem...,7.0,13.0,17.0,25.0,37.0,39.0,True,,,,,,,,,,,,,,,,,catalogusGG.pdf
131,D00263,263,Elementen,Dubbele st.gevel.bi.pl...,,170.0,0.0,20.8,SAB profiel Ysselstei...,5.0,13.0,20.5,29.0,35.0,37.5,True,,,,,,,,,,,,,,,,,catalogusGG.pdf
132,D00264,264,Elementen,Dubbele st.gevel.BR...,,85.0,0.0,20.4,SAB profiel Ysselstei...,6.5,12.5,18.5,23.5,28.0,27.0,True,,,,,,,,,,,,,,,,,catalogusGG.pdf
133,D00290,290,Elementen,Uitz-tuimel type B2. g...,,0.0,0.0,23.2,TNO/TPD 5-4-1983 ...,17.5,19.0,20.0,22.0,24.0,32.0,True,,,,,,,,,,,,,,,,,catalogusGG.pdf
134,D00295,295,Elementen,Plat dak DP1: hout e...,,0.0,0.0,21.7,Verkeerslawaai en w...,7.0,16.0,25.0,26.0,24.0,30.0,True,,,,,,,,,,,,,,,,,catalogusGG.pdf
135,D00296,296,Elementen,Plat dak DP2: hout/is...,,0.0,0.0,27.0,Verkeerslawaai en w...,15.0,21.0,27.0,27.0,29.0,34.0,True,,,,,,,,,,,,,,,,,catalogusGG.pdf
136,D00297,297,Elementen,Plat dak DP3: hout/is...,,0.0,0.0,29.3,Verkeerslawaai en w...,18.5,22.0,24.0,29.0,39.0,47.0,True,,,,,,,,,,,,,,,,,catalogusGG.pdf
137,D00298,298,Elementen,Plat dak DP4: hout/is...,,0.0,0.0,32.3,Verkeerslawaai en w...,21.5,25.0,27.0,32.0,42.0,50.0,True,,,,,,,,,,,,,,,,,catalogusGG.pdf
138,D00299,299,Elementen,Plat dak DP5: beton(...,,0.0,225.0,41.2,Verkeerslawaai en w...,26.0,36.0,39.0,44.0,50.0,55.0,True,,,,,,,,,,,,,,,,,catalogusGG.pdf
139,D00300,300,Elementen,Plat dak DP6: lichtbet...,,0.0,100.0,38.2,Verkeerslawaai en w...,31.0,33.0,35.0,36.0,41.0,47.0,True,,,,,,,,,,,,,,,,,catalogusGG.pdf
140,D00301,301,Elementen,Plat dak DP7: lichtbet...,,0.0,200.0,40.1,Verkeerslawaai en w...,25.0,35.0,38.0,42.0,48.0,53.0,True,,,,,,,,,,,,,,,,,catalogusGG.pdf
141,D00302,302,Elementen,Pannendak DH1: kier...,,0.0,0.0,26.1,Verkeerslawaai en w...,17.0,20.0,20.0,26.0,33.0,40.0,True,,,,,,,,,,,,,,,,,catalogusGG.pdf
142,D00303,303,Elementen,Pannendak DH2:geis...,,0.0,0.0,26.4,Verkeerslawaai en w...,16.0,20.0,20.0,28.0,34.0,40.0,True,,,,,,,,,,,,,,,,,catalogusGG.pdf
143,D00304,304,Elementen,Pannendak DH3: gei...,,0.0,0.0,25.2,Verkeerslawaai en w...,11.0,17.0,22.0,29.0,38.0,42.0,True,,,,,,,,,,,,,,,,,catalogusGG.pdf
144,D00305,305,Elementen,Pannendak DH4: dak...,,0.0,0.0,28.4,Verkeerslawaai en w...,13.0,21.0,26.0,37.0,40.0,44.0,True,,,,,,,,,,,,,,,,,catalogusGG.pdf
145,D00306,306,Elementen,Pannendak DH5a: da...,,0.0,0.0,19.4,Verkeerslawaai en w...,2.0,15.0,28.0,38.0,43.0,46.0,True,,,,,,,,,,,,,,,,,catalogusGG.pdf
146,D00307,307,Elementen,Pannendak DH5b: da...,,0.0,0.0,25.7,Verkeerslawaai en w...,9.0,19.0,29.0,38.0,43.0,46.0,True,,,,,,,,,,,,,,,,,catalogusGG.pdf
147,D00308,308,Elementen,Pannendak DH5c: da...,,0.0,0.0,32.1,Verkeerslawaai en w...,17.0,24.0,31.0,38.0,43.0,46.0,True,,,,,,,,,,,,,,,,,catalogusGG.pdf
148,D00309,309,Elementen,Pannendak DH6a: ze...,,0.0,0.0,24.9,Verkeerslawaai en w...,9.5,17.0,23.0,32.0,41.0,47.0,True,,,,,,,,,,,,,,,,,catalogusGG.pdf
149,D00310,310,Elementen,Pannendak DH6b: ze...,,0.0,0.0,25.7,Verkeerslawaai en w...,9.0,19.0,29.0,38.0,43.0,47.0,True,,,,,,,,,,,,,,,,,catalogusGG.pdf
150,D00311,311,Elementen,Pannendak DH7a:gei...,,0.0,0.0,31.0,Verkeerslawaai en w...,18.5,24.0,25.0,35.0,41.0,44.0,True,,,,,,,,,,,,,,,,,catalogusGG.pdf
151,D00312,312,Elementen,Pannendak DH7b:gei...,,0.0,0.0,31.9,Verkeerslawaai en w...,16.0,25.0,30.0,43.0,49.0,52.0,True,,,,,,,,,,,,,,,,,catalogusGG.pdf
152,D00313,313,Elementen,Pannendak DH8-b: b...,,0.0,0.0,33.9,Verkeerslawaai en w...,18.0,27.0,32.0,45.0,51.0,54.0,True,,,,,,,,,,,,,,,,,catalogusGG.pdf
153,D00314,314,Elementen,Pannendak DH9a:ga...,,0.0,80.0,34.6,Verkeerslawaai en w...,23.5,27.0,30.0,34.0,44.0,50.0,True,,,,,,,,,,,,,,,,,catalogusGG.pdf
154,D00315,315,Elementen,Pannendak DH9b:ga...,,0.0,150.0,36.5,Verkeerslawaai en w...,21.0,31.0,34.0,40.0,50.0,58.0,True,,,,,,,,,,,,,,,,,catalogusGG.pdf
155,D00316,316,Elementen,Pannendak DH9c:ga...,,0.0,200.0,40.4,Verkeerslawaai en w...,25.0,35.0,38.0,43.0,51.0,58.0,True,,,,,,,,,,,,,,,,,catalogusGG.pdf
156,D00317,317,Elementen,Pannendak DH10:gri...,,0.0,225.0,40.8,Verkeerslawaai en w...,25.0,35.0,39.0,45.0,53.0,58.0,True,,,,,,,,,,,,,,,,,catalogusGG.pdf
157,D00370,370,Elementen,Faay type VP 54 sch...,,54.0,32.0,34.0,Lichtveld en Buis 38....,26.0,29.0,31.5,35.0,35.7,36.0,True,Faay Vianen BV,0347 376624,,,,,,,,,,,,,,,catalogusGG.pdf
158,D00371,371,Elementen,Faay type IW 100 sc...,,100.0,52.0,31.6,Lichtveld en Buis 38....,15.2,24.7,34.2,41.0,44.1,46.1,True,Faay Vianen BV,0347 376624,,,,,,,,,,,,,,,catalogusGG.pdf
159,D00372,372,Elementen,Faay type IW 148 sc...,,148.0,64.0,36.3,Lichtveld en Buis 38....,20.9,30.3,31.9,49.1,51.0,55.1,True,Faay Vianen BV,0347 376624,,,,,,,,,,,,,,,catalogusGG.pdf
160,D00380,380,Elementen,Metalstud MS 100 1...,,100.0,32.0,39.9,KUL Lab Akoest. 1-9...,23.4,33.4,43.4,51.0,57.5,47.2,True,,,,,,,,,,,,,,,,,catalogusGG.pdf
161,D00382,382,Elementen,BP1: enkelvoudig pa...,,0.0,10.0,22.9,Verkeerslawaai en w...,10.0,15.0,20.0,25.0,30.0,30.0,True,,,,,,,,,,,,,,,,,catalogusGG.pdf
162,D00383,383,Elementen,BP2a: Sandw wol150...,,50.0,20.0,22.9,Verkeerslawaai en w...,24.0,23.0,22.0,17.0,33.0,43.0,True,,,,,,,,,,,,,,,,,catalogusGG.pdf
163,D00384,384,Elementen,BP2b: Sandw wol100...,,50.0,20.0,22.9,Verkeerslawaai en w...,15.0,20.0,14.0,30.0,41.0,50.0,True,,,,,,,,,,,,,,,,,catalogusGG.pdf
164,D00385,385,Elementen,BP2c: Sandw PS-pl+...,,50.0,20.0,25.9,Verkeerslawaai en w...,18.0,22.0,26.0,30.0,24.0,37.0,True,,,,,,,,,,,,,,,,,catalogusGG.pdf
165,D00386,386,Elementen,BP2d: Sandw PUR-s...,,45.0,20.0,27.2,Verkeerslawaai en w...,18.0,22.0,26.0,30.0,31.0,26.0,True,,,,,,,,,,,,,,,,,catalogusGG.pdf
166,D00387,387,Elementen,BP2e: Sandw kurkpl+...,,65.0,20.0,27.3,Verkeerslawaai en w...,18.0,22.0,26.0,29.0,27.0,35.0,True,,,,,,,,,,,,,,,,,catalogusGG.pdf
167,D00388,388,Elementen,BP2f: Sandw schuim...,,45.0,20.0,27.1,Verkeerslawaai en w...,16.0,20.0,24.0,27.0,31.0,36.0,True,,,,,,,,,,,,,,,,,catalogusGG.pdf
168,D00389,389,Elementen,BP3a: Lichte spwkon...,,70.0,20.0,21.7,Verkeerslawaai en w...,5.0,15.0,25.0,35.0,41.0,44.0,True,,,,,,,,,,,,,,,,,catalogusGG.pdf
169,D00390,390,Elementen,BP3b: Spouwkonstr.+...,,0.0,30.0,25.3,Verkeerslawaai en w...,9.0,18.0,27.0,35.0,41.0,44.0,True,,,,,,,,,,,,,,,,,catalogusGG.pdf
170,D00391,391,Elementen,BP3c: Spouwkonstr.+...,,160.0,40.0,28.2,Verkeerslawaai en w...,12.0,21.0,30.0,37.0,41.0,44.0,True,,,,,,,,,,,,,,,,,catalogusGG.pdf
171,D00392,392,Elementen,BP4: Spwkonstr zwar...,,170.0,55.0,31.6,Verkeerslawaai en w...,15.0,25.0,35.0,40.0,45.0,50.0,True,,,,,,,,,,,,,,,,,catalogusGG.pdf
172,D00393,393,Elementen,BP5: Spouwkonstr.+w...,,170.0,55.0,33.0,Verkeerslawaai en w...,16.0,27.0,38.0,45.0,50.0,50.0,True,,,,,,,,,,,,,,,,,catalogusGG.pdf
173,D00394,394,Elementen,DP8: plafond verend ...,,0.0,0.0,36.2,Verkeerslawaai en w...,22.0,28.0,34.0,38.0,48.0,52.0,True,,,,,,,,,,,,,,,,,catalogusGG.pdf
174,D00427,427,Elementen,Poroton isol.steen.nie...,,132.0,156.0,33.8,TPD 906.430 juli 1979,18.9,28.9,31.5,36.0,40.7,47.5,True,,,,,,,,,,,,,,,,,catalogusGG.pdf
175,D00428,428,Elementen,Poroton isol.steen.af...,,152.0,185.0,37.3,TPD 906.430 juli 1979,24.1,34.1,34.1,35.9,44.4,50.4,True,,,,,,,,,,,,,,,,,catalogusGG.pdf
176,D00429,429,Elementen,Siporex-wand 125 m...,,125.0,77.0,33.4,dokumentatie Siporex,25.0,27.0,29.0,31.0,40.0,47.0,True,,,,,,,,,,,,,,,,,catalogusGG.pdf
177,D00430,430,Elementen,Siporex-wand 150 m...,,150.0,93.0,35.7,dokumentatie Siporex,28.0,30.0,30.0,34.0,42.0,50.0,True,,,,,,,,,,,,,,,,,catalogusGG.pdf
178,D00431,431,Elementen,Siporex-wand 200 m...,,200.0,108.0,37.7,dokumentatie Siporex,25.5,30.0,33.0,39.0,47.0,53.0,True,,,,,,,,,,,,,,,,,catalogusGG.pdf
179,D00439,439,Elementen,Bruynzeel 2001-46dB...,,95.0,26.0,29.0,TPD rapport 120.204...,11.4,26.8,42.2,52.3,43.2,49.1,True,Bruynzeel Intersyste...,0165 526526,,,,,,,,,,,,,,,catalogusGG.pdf
180,D00440,440,Elementen,Bruynzeel 2001-49dB...,,95.0,26.0,27.5,TPD rapport 120.204...,9.8,25.6,41.4,52.9,50.4,49.3,True,Bruynzeel Intersyste...,0165 526526,,,,,,,,,,,,,,,catalogusGG.pdf
181,D00441,441,Elementen,Bruynzeel type VA-30...,,97.0,30.0,23.8,TPD rapp. 320.360-...,7.1,17.0,26.6,36.9,47.4,44.7,True,Bruynzeel Intersyste...,0165 526526,,,,,,,,,,,,,,,catalogusGG.pdf
182,D00442,442,Elementen,Bruynzeel type VA 30...,,97.0,31.0,16.9,TPD rapp. 320.360-...,-0.9,17.5,35.9,46.5,50.6,50.8,True,Bruynzeel Intersyste...,0165 526526,,,,,,,,,,,,,,,catalogusGG.pdf
183,D00443,443,Elementen,Bruynzeel type VA 30...,,97.0,32.0,19.3,TPD rapp. 320.360-...,1.4,20.6,39.8,49.3,52.4,52.2,True,Bruynzeel Intersyste...,0165 526526,,,,,,,,,,,,,,,catalogusGG.pdf
184,D00444,444,Elementen,Bruynzeel type VA 30...,,97.0,35.0,23.8,TPD rapp. 320.360-...,6.0,24.3,42.6,49.8,52.2,54.4,True,Bruynzeel Intersyste...,0165 526526,,,,,,,,,,,,,,,catalogusGG.pdf
185,D00445,445,Elementen,Bruynzeel type VA 31...,,97.0,38.0,25.0,TPD 320.360-N. jan ...,7.1,26.0,44.9,51.1,53.5,55.4,True,Bruynzeel Intersyste...,0165 526526,,,,,,,,,,,,,,,catalogusGG.pdf
186,D00446,446,Elementen,Hauserman type P 61...,,59.0,24.0,24.1,Peutz rapp. A 134-1. ...,6.7,19.8,32.9,40.7,41.6,51.4,True,,,,,,,,,,,,,,,,,catalogusGG.pdf
187,D00447,447,Elementen,Hauserman type P 86...,,80.0,28.0,25.3,I.f.Bauph. rapp. 263/...,7.8,22.0,36.2,43.5,50.6,50.4,True,,,,,,,,,,,,,,,,,catalogusGG.pdf
188,D00448,448,Elementen,Hauserman type P 82...,,83.0,27.0,33.9,I.f.Bauph. rapp. 469/...,16.8,28.2,39.6,46.2,51.2,52.9,True,,,,,,,,,,,,,,,,,catalogusGG.pdf
189,D00449,449,Elementen,Hauserman type P 86...,,80.0,28.0,27.8,I.f.Bauph. rapp. 463/...,10.2,24.9,39.6,43.9,49.1,55.0,True,,,,,,,,,,,,,,,,,catalogusGG.pdf
190,D00466,466,Elementen,Pannendak DH8-c:ba...,,0.0,0.0,36.9,Verkeerslawaai en w...,21.0,30.0,35.0,48.0,54.0,57.0,True,,,,,,,,,,,,,,,,,catalogusGG.pdf
191,D00467,467,Elementen,Pannendak DH8-a:ba...,,0.0,0.0,30.9,Verkeerslawaai en w...,15.0,24.0,29.0,42.0,48.0,51.0,True,,,,,,,,,,,,,,,,,catalogusGG.pdf
192,D00470,470,Elementen,Pannendak DH1-b. ki...,,0.0,0.0,20.9,Verkeerslawaai woni...,16.0,17.0,15.0,19.0,26.0,30.0,True,,,,,,,,,,,,,,,,,catalogusGG.pdf
193,D00506,506,Elementen,18 multiplex-40 minw...,,76.0,0.0,26.6,TPD-rapport 712.00...,12.0,20.0,28.0,34.0,31.0,30.0,True,,,,,,,,,,,,,,,,,catalogusGG.pdf
194,D00525,525,Elementen,Massief houten deur [1],,40.0,0.0,28.0,rapportener Fraunho...,18.4,22.2,26.0,28.8,29.3,33.2,True,,,,,,,,,,,,,,,,,catalogusGG.pdf
195,D00527,527,Elementen,Kalkzandsteenblokke...,,74.0,140.0,33.6,TNO rapport B 483-2...,33.0,32.0,28.0,30.0,40.0,44.0,True,,,,,,,,,,,,,,,,,catalogusGG.pdf
196,D00528,528,Elementen,Kalkzandsteenblokke...,,86.0,155.0,35.2,TNO rapport B 398-2...,19.5,29.5,34.0,43.0,41.5,57.0,True,,,,,,,,,,,,,,,,,catalogusGG.pdf
197,D00529,529,Elementen,Kalkzandsteenblokke...,,52.0,95.0,35.6,Peutz rapport A 294-...,31.0,33.0,35.0,32.0,37.0,47.0,True,,,,,,,,,,,,,,,,,catalogusGG.pdf
198,D00548,548,Elementen,Brakel All-in-wall 60 ...,,60.0,21.0,19.1,TPD rapp 507.107 o...,1.3,18.2,35.1,44.6,46.8,52.0,True,Brakel Interieurgroep,035-6213944,,,,,,,,,,,,,,,catalogusGG.pdf
199,D00549,549,Elementen,Brakel All-in-wall 90 ...,,90.0,21.0,24.6,TPD rapp 507.107 o...,7.1,20.9,34.7,45.6,53.3,58.9,True,Brakel Interieurgroep,035-6213944,,,,,,,,,,,,,,,catalogusGG.pdf
200,D00591,591,Elementen,Binnendeur Std. ZO7...,,40.0,0.0,25.7,v.Dorsser '83 rap.2809,18.5,22.0,25.0,29.0,26.0,26.0,True,,,,,,,,,,,,,,,,,catalogusGG.pdf
201,D00592,592,Elementen,Binnendeur 35dB ZO...,,40.0,0.0,27.4,v.Dorsser '83 rap.2809,19.0,23.0,27.0,30.0,28.0,28.0,True,,,,,,,,,,,,,,,,,catalogusGG.pdf
202,D00593,593,Elementen,Binnendeur 42dB1 Z...,,40.0,0.0,30.8,v.Dorsser '83 rap.2809,17.5,23.0,27.0,34.0,39.0,40.0,True,,,,,,,,,,,,,,,,,catalogusGG.pdf
203,D00594,594,Elementen,Binnendeur 42dB2 Z...,,40.0,0.0,30.9,v.Dorsser '83 rap.2809,18.0,24.0,26.0,36.0,38.0,39.0,True,,,,,,,,,,,,,,,,,catalogusGG.pdf
204,D00595,595,Elementen,Multipanel 6-4-6 Bruy...,,16.0,8.0,28.3,v.Dorsser '87 rap.66...,17.9,21.5,23.9,28.8,32.9,36.0,True,,,,,,,,,,,,,,,,,catalogusGG.pdf
205,D00596,596,Elementen,Multipanel 7-7-7 Bruy...,,20.0,10.0,30.1,v.Dorsser '87 rap.61...,20.8,23.6,25.6,29.3,34.7,38.3,True,,,,,,,,,,,,,,,,,catalogusGG.pdf
206,D00597,597,Elementen,Multipanel 6-4-6 Bruy...,,17.0,5.0,29.5,v.Dorsser '87 rap.61...,21.0,23.7,24.6,29.1,33.5,36.4,True,,,,,,,,,,,,,,,,,catalogusGG.pdf
207,D00598,598,Elementen,Multipanel 7-8-7 Bruy...,,21.0,24.0,33.2,v.Dorsser '87 rap.61...,24.4,27.1,28.5,32.5,37.5,40.6,True,,,,,,,,,,,,,,,,,catalogusGG.pdf
208,D00599,599,Elementen,Norm+ sandwichpane...,,0.0,23.0,29.3,TNO/TPD '87 rap.72...,17.3,22.2,27.1,31.2,35.7,31.0,True,Fabriek van Plaatwe...,0180-441800,,,,,,,,,,,,,,,catalogusGG.pdf
209,D00600,600,Elementen,Norm+ sandwichp. ra...,,0.0,23.0,29.2,TNO/TPD '87 rap.72...,16.4,22.1,27.8,31.6,35.9,31.5,True,,,,,,,,,,,,,,,,,catalogusGG.pdf
210,D00601,601,Elementen,Dakelement Unilin/Is...,,0.0,13.0,24.1,BCA '90 rap.15324,6.7,19.9,33.1,40.1,42.2,44.2,True,,,,,,,,,,,,,,,,,catalogusGG.pdf
211,D00618,618,Elementen,Kz 100 mm wand [2],,100.0,195.0,35.4,PeutzAssocies '89 ra...,21.2,31.2,32.2,37.8,40.9,42.5,True,,,,,,,,,,,,,,,,,catalogusGG.pdf
212,D00619,619,Elementen,Kz 100 mm.1 zijde ge...,,100.0,195.0,37.8,PeutzAssocies '89 ra...,23.5,34.3,33.5,39.2,46.1,49.7,True,,,,,,,,,,,,,,,,,catalogusGG.pdf
213,D00620,620,Elementen,Kz 100 mm.2 zijden g...,,100.0,195.0,38.0,PeutzAssocies '89 ra...,23.6,34.5,33.6,39.7,46.9,50.3,True,,,,,,,,,,,,,,,,,catalogusGG.pdf
214,D00621,621,Elementen,Kz 100 mm.2xgevuld....,,100.0,195.0,37.1,PeutzAssocies '89 ra...,22.5,33.6,32.5,39.7,46.3,49.6,True,,,,,,,,,,,,,,,,,catalogusGG.pdf
215,D00622,622,Elementen,Kz 100 mm.2xgevuld....,,100.0,195.0,37.8,PeutzAssocies '89 ra...,23.3,34.4,33.3,40.1,46.6,49.6,True,,,,,,,,,,,,,,,,,catalogusGG.pdf
216,D00623,623,Elementen,Kz 100 mm.2xvul+fil...,,100.0,195.0,38.3,PeutzAssocies '89 ra...,23.8,34.4,33.8,40.3,47.5,53.4,True,,,,,,,,,,,,,,,,,catalogusGG.pdf
217,D00624,624,Elementen,Kz 230 mm.2x filmlaa...,,230.0,445.0,47.8,PeutzAssocies '89 ra...,31.9,41.9,46.7,53.0,58.6,65.6,True,,,,,,,,,,,,,,,,,catalogusGG.pdf
218,D00625,625,Elementen,Kz 240 mm.2x filmlaa...,,240.0,460.0,46.8,PeutzAssocies '89 ra...,30.6,40.6,47.0,52.6,58.7,65.9,True,,,,,,,,,,,,,,,,,catalogusGG.pdf
219,D00626,626,Elementen,Kz 265 mm.2x filmlaa...,,265.0,510.0,47.7,PeutzAssocies '89 ra...,31.6,41.6,47.6,53.3,58.6,65.8,True,,,,,,,,,,,,,,,,,catalogusGG.pdf
220,D00627,627,Elementen,Kz 300 mm.2x filmlaa...,,300.0,575.0,48.9,PeutzAssocies '89 ra...,32.8,42.8,48.6,54.9,60.5,67.2,True,,,,,,,,,,,,,,,,,catalogusGG.pdf
221,D00656,656,Elementen,Dakelement 50kg/m2 ...,,128.0,50.0,38.6,TNO/TPD '85 rap. 51...,21.5,33.0,44.0,56.0,63.0,70.0,True,,,,,,,,,,,,,,,,,catalogusGG.pdf
222,D00660,660,Elementen,Betonvloer 110 mm [2],,110.0,999.0,41.9,TPD feb'85 rap. 418....,25.8,35.8,43.2,46.2,51.5,57.3,True,,,,,,,,,,,,,,,,,catalogusGG.pdf
223,D00661,661,Elementen,Betonvloer +zwevend...,,170.0,999.0,50.9,TPD feb'85 rap. 418....,34.5,44.5,51.1,58.9,67.0,74.9,True,,,,,,,,,,,,,,,,,catalogusGG.pdf
224,D00664,664,Elementen,Litonit scheidingswan...,,0.0,17.0,25.5,PeutzAssocies '84 ra...,8.0,22.0,36.0,45.0,48.0,52.0,True,,,,,,,,,,,,,,,,,catalogusGG.pdf
225,D00665,665,Elementen,Litonit + Akoestifoam ...,,0.0,17.0,46.0,PeutzAssocies '84 ra...,29.0,40.0,50.0,62.0,68.0,70.0,True,,,,,,,,,,,,,,,,,catalogusGG.pdf
226,D00666,666,Elementen,Kalkzandsteenwand ...,,220.0,999.0,48.4,PeutzAssocies '85 ra...,33.0,43.0,45.0,53.0,60.0,67.0,True,,,,,,,,,,,,,,,,,catalogusGG.pdf
227,D00667,667,Elementen,Kzsteenwand + 1gips...,,363.0,999.0,55.9,PeutzAssocies '85 ra...,39.0,49.0,62.0,73.0,83.0,92.0,True,,,,,,,,,,,,,,,,,catalogusGG.pdf
228,D00668,668,Elementen,Kzsteenwand + 2gips...,,375.0,999.0,64.6,PeutzAssocies '85 ra...,48.0,58.0,66.0,74.0,84.0,91.0,True,,,,,,,,,,,,,,,,,catalogusGG.pdf
229,D00669,669,Elementen,Houten vloer [1],,170.0,23.0,23.6,TPD juli'86 rap.518.0...,11.5,16.0,20.0,25.0,29.0,32.0,True,,,,,,,,,,,,,,,,,catalogusGG.pdf
230,D00670,670,Elementen,Houten vloer+zweven...,,237.0,50.0,36.9,TPD juli'86 rap.518.0...,20.0,31.0,40.0,53.0,58.0,64.0,True,,,,,,,,,,,,,,,,,catalogusGG.pdf
231,D00671,671,Elementen,Houten vl+zw.vloer+p...,,0.0,100.0,44.0,TPD juli'86 rap.518.0...,27.5,37.0,45.0,56.0,65.0,72.0,True,,,,,,,,,,,,,,,,,catalogusGG.pdf
232,D00672,672,Elementen,Houten vl+zw.vloer fe...,,0.0,100.0,47.6,TPD juli'86 rap.518.0...,31.5,40.0,48.0,57.0,64.0,71.0,True,,,,,,,,,,,,,,,,,catalogusGG.pdf
233,D00694,694,Elementen,Betonwand 160 mm e...,,160.0,368.0,43.0,Geluidwering in woni...,27.0,37.0,41.0,50.0,59.0,66.0,True,,,,,,,,,,,,,,,,,catalogusGG.pdf
234,D00695,695,Elementen,Betonwand 180 mm e...,,180.0,414.0,43.4,Geluidwering in woni...,27.0,37.0,43.0,52.0,61.0,68.0,True,,,,,,,,,,,,,,,,,catalogusGG.pdf
235,D00696,696,Elementen,Betonwand 200 mm e...,,200.0,460.0,44.5,Geluidwering in woni...,28.0,38.0,45.0,54.0,62.0,69.0,True,,,,,,,,,,,,,,,,,catalogusGG.pdf
236,D00697,697,Elementen,Betonwand 220 mm e...,,220.0,506.0,45.7,Geluidwering in woni...,29.0,39.0,48.0,57.0,64.0,71.0,True,,,,,,,,,,,,,,,,,catalogusGG.pdf
237,D00698,698,Elementen,Betonwand 230 mm e...,,230.0,529.0,45.7,Geluidwering in woni...,29.0,39.0,48.0,57.0,64.0,71.0,True,,,,,,,,,,,,,,,,,catalogusGG.pdf
238,D00699,699,Elementen,Betonwand 240 mm e...,,240.0,552.0,46.6,Geluidwering in woni...,30.0,40.0,49.0,57.0,65.0,72.0,True,,,,,,,,,,,,,,,,,catalogusGG.pdf
239,D00700,700,Elementen,Betonwand 260 mm e...,,260.0,598.0,47.6,Geluidwering in woni...,31.0,41.0,50.0,58.0,66.0,73.0,True,,,,,,,,,,,,,,,,,catalogusGG.pdf
240,D00701,701,Elementen,Kz-steenwand 200 m...,,200.0,350.0,42.8,Geluidwering in woni...,27.0,37.0,40.0,50.0,58.0,65.0,True,,,,,,,,,,,,,,,,,catalogusGG.pdf
241,D00702,702,Elementen,Kz-steenwand 214 m...,,214.0,375.0,43.0,Geluidwering in woni...,27.0,37.0,41.0,51.0,59.0,66.0,True,,,,,,,,,,,,,,,,,catalogusGG.pdf
242,D00703,703,Elementen,Kz-steenwand 240 m...,,240.0,420.0,44.2,Geluidwering in woni...,28.0,38.0,43.0,53.0,61.0,68.0,True,,,,,,,,,,,,,,,,,catalogusGG.pdf
243,D00704,704,Elementen,Kz-steenwand 260 m...,,260.0,455.0,44.5,Geluidwering in woni...,28.0,38.0,45.0,54.0,62.0,69.0,True,,,,,,,,,,,,,,,,,catalogusGG.pdf
244,D00705,705,Elementen,Kz-steenwand 265 m...,,265.0,470.0,44.5,Geluidwering in woni...,28.0,38.0,45.0,54.0,62.0,69.0,True,,,,,,,,,,,,,,,,,catalogusGG.pdf
245,D00706,706,Elementen,Kz-steenwand 300 m...,,300.0,525.0,45.6,Geluidwering in woni...,29.0,39.0,48.0,56.0,64.0,71.0,True,,,,,,,,,,,,,,,,,catalogusGG.pdf
246,D00707,707,Elementen,Kz-steenwand 327 m...,,327.0,572.0,46.7,Geluidwering in woni...,30.0,40.0,49.0,58.0,65.0,72.0,True,,,,,,,,,,,,,,,,,catalogusGG.pdf
247,D00708,708,Elementen,Kz 100-30-100 ontk. ...,,230.0,351.0,53.0,Geluidwering in woni...,38.0,50.0,48.0,56.0,81.0,98.0,True,,,,,,,,,,,,,,,,,catalogusGG.pdf
248,D00709,709,Elementen,Kz 100-30-100 rand s...,,230.0,351.0,49.5,Geluidwering in woni...,35.0,46.0,45.0,51.0,61.0,70.0,True,,,,,,,,,,,,,,,,,catalogusGG.pdf
249,D00710,710,Elementen,Kz 120-50-120 ontk. ...,,290.0,420.0,57.9,Geluidwering in woni...,42.0,52.0,55.0,65.0,89.0,99.9,True,,,,,,,,,,,,,,,,,catalogusGG.pdf
250,D00711,711,Elementen,Kz 120-50-120 rand s...,,290.0,420.0,50.3,Geluidwering in woni...,35.0,45.0,47.0,54.0,63.0,71.0,True,,,,,,,,,,,,,,,,,catalogusGG.pdf
251,D00712,712,Elementen,Kz 100-50-100 iso/on...,,250.0,351.0,59.0,Geluidwering in woni...,44.0,56.0,54.0,62.0,87.0,99.0,True,,,,,,,,,,,,,,,,,catalogusGG.pdf
252,D00713,713,Elementen,Kz 100-50-100 iso/20...,,250.0,351.0,55.5,Geluidwering in woni...,40.0,50.0,52.0,60.0,79.0,93.0,True,,,,,,,,,,,,,,,,,catalogusGG.pdf
253,D00714,714,Elementen,Kz 100-50-100 iso/40...,,250.0,351.0,55.5,Geluidwering in woni...,40.0,50.0,52.0,60.0,79.0,93.0,True,,,,,,,,,,,,,,,,,catalogusGG.pdf
254,D00715,715,Elementen,Beton 80-30-80 ontk. ...,,190.0,368.0,50.9,Geluidwering in woni...,36.0,46.0,46.0,55.0,80.0,98.0,True,,,,,,,,,,,,,,,,,catalogusGG.pdf
